Repository: parablu2-dot/Semiconductor_Study_System

# 반도체교과서 — 계층 대시보드

Google Drive `반도체교과서/` 원류 md를 GitHub 정본으로 옮기고, 계층 대시보드로 열람하는 파이프라인.
전체 설계는 [구현지시서](./반도체교과서_구현지시서_20260829.md)를 참고. (아직 리포에 안 올렸다면 추가 예정)

## 파이프라인

```
content/*.md  →  build.js  →  docs/data.json  →  docs/index.html
```

- `content/*.md` — 원문. 사람이 읽고 고치는 유일한 곳(정본). Drive에서 내려받아 여기 넣는다.
- `figures/<노드id>.svg` — 원리 그림. 미리 만들어 커밋한다(열람 시점 생성 금지).
- `build.js` — md를 파싱해 `docs/data.json` 생성.
- `docs/index.html` — 대시보드. `data.json`을 fetch로 읽는다.
- 산출물 폴더가 `docs/`인 이유는 GitHub Pages의 "Deploy from a branch: main /docs" 옵션이
  바로 이 폴더를 요구하기 때문이다(별도 워크플로 없이 배포하기 위함).

## 사용법

```bash
npm install
npm run build      # content/*.md → docs/data.json
```

`docs/`를 정적 서버(예: GitHub Pages)에 올리면 그대로 열람 가능. 로컬 확인 시에는 `file://`로 열면
`fetch`가 막히므로 아무 정적 서버로 띄워야 한다:

```bash
npx serve docs
```

## GitHub Pages 배포

1. `npm run build`로 `docs/data.json`을 최신 상태로 만들고 커밋·push한다.
2. 리포 **Settings → Pages → Build and deployment → Source**를
   **Deploy from a branch**로, 브랜치는 **main / docs**로 설정한다.
3. 몇 분 뒤 `https://parablu2-dot.github.io/Semiconductor_Study_System/`에서 열람 가능.

빌드가 CI 없이 로컬에서만 이뤄지므로, **content/md를 고친 뒤에는 반드시 `npm run build`를 다시 돌리고
`docs/data.json` 변경분까지 커밋해야** 사이트에 반영된다. 이 흐름이 자리잡은 뒤 GitHub Actions로
자동 빌드·배포를 옮기는 것을 고려할 수 있다(빌드 실패와 배포 실패를 분리해서 진단하기 쉬워짐).

## md 규약

각 장 파일은 frontmatter(`id`, `no`, `title`, `lede`) + `## N. 문항명` 소주제 + `### basis: 제목` 근거로 구성한다.
문항 제목은 4개 고정(현 상태 / 한계 / 대안 후보 / 상위 계층 영향). 각 절 끝에 `**출처**` 목록을 두면
`sources[]`로 파싱된다. `00_종합.md`는 루트(전체 요약) 메타로 쓰인다. 자세한 문법은 구현지시서 3절·6-b절 참고.

# 소주제 심화 연구 진행 현황

`analysis/subtopics.json`의 43개 소주제(원래 42개 + chiplet-ucie 분리로 +1)를 대상으로, 계층(장) 하나씩
순서대로 심화 연구 문서를 작성한다. 문서는 `analysis/deepdive/<소주제id>.md` 하나당 하나.

**2026-08-30 chiplet-ucie 분리(사용자 지시).** "chiplet은 package, ucie는 IP"라는 판단에 따라
기존 6개 장 교차 극단 사례였던 `chiplet-ucie`를 [chiplet.md](chiplet.md)(ch7, 다이 물리 분할·조립 문제)와
[ucie.md](ucie.md)(ch4, D2D 인터페이스·IP 재사용 표준)로 나눴다. 다른 문서에 있던 `[[chiplet-ucie]]` 링크는
문맥에 따라 `[[chiplet]]` 또는 `[[ucie]]`로 전부 재배선했다.

## 착수 전 결정 — 교차 소주제의 주 소속 계층

22개 교차 소주제(`appears_in.length > 1`)는 **한 번만 연구**하고 여러 계층에서 참조한다.
주 소속은 `subtopics.json`의 `ch` 필드로 이미 정해져 있다 — 이는 "처음 등장한 장(appears_in[0])"이 아니라
**그 개념의 물리적/개념적 근거가 실제로 사는 계층**을 previous 세션에서 편집 판단으로 정한 값이다.

확인 예시:
- `finfet-gaa-nanosheet`: appears_in=[1,2,3]이지만 ch=2(소자) — 구조 자체의 본체가 소자 계층이기 때문.
- `uvm-verification`: appears_in=[4,5]이지만 ch=5(설계방법론) — 검증 방법론의 본체가 설계방법론 계층이기 때문.
- `compute-in-memory`: appears_in=[2,6]이지만 ch=6(아키텍처) — PIM은 아키텍처 개념이고 ch2는 그 물성적 제약만 참조.
- `chiplet`(ch7)·`ucie`(ch4): 원래 하나였던 6개 장 교차 극단 사례를 "무엇을 쪼개 어떻게 붙이는가"(패키징)와
  "그 이음매를 어떤 표준으로 규정하는가"(IP)로 분리했다 — chiplet은 물리적 다이 분할·조립(수율·KGD·재작업),
  ucie는 D2D 인터페이스 표준화(상호운용성·pJ/bit). 이 분리로 "축을 관통하는 주제" 별도 카테고리화 논의는
  해소됨(각자 정상적인 교차 소주제로 정리).

**규칙**: 연구는 `ch` 필드가 가리키는 계층 차례에서 1회 수행한다. 다른 장 차례가 와도 같은 id를 다시 연구하지 않고
기존 문서에 링크만 건다. 4번 문항("상위 계층 영향")은 교차 소주제의 경우 "교차 계층 영향"으로 이름을 바꿔
appears_in에 속한 모든 장과의 관계를 각각 문장으로 정리한다(이 세션 ch1 문서들 참조).

## 소주제 문서 구조 (장 단위 4문항의 소주제 버전)

```

## 1. 현재 표준(후보) — 이 소주제가 왜 지금 이 자리에 있는가

## 2. 한계 — 이 소주제 고유의 물리적·경제적 벽

## 3. 대안 후보 — 이 벽을 넘으려는 시도와 각자 못 푼 문제

## 4. 상위/교차 계층 영향 — 이 소주제의 한계가 다른 계층에 무엇을 강제하는가
```

장 단위 4문항과 다른 점: 질문이 "이 계층 전체에서 무엇이 표준인가"가 아니라
"이 구체적 기술/재료/구조가 왜 표준(후보)인가"로 좁혀진다. 그만큼 메커니즘·수치·경쟁 후보를 더 구체적으로 쓴다.
출처(sources)는 이 deepdive 문서들에는 넣지 않는다 — build.js가 실제로 파싱하는 `content/*.md`(장 문서)에
한정해 구현지시서 6-b 원칙(검증된 것만)으로 넣는다. 아래 "다음 단계" 절 참조.

## 진행 현황

| 계층 | 소주제 수 | 완료 | 상태 |
|---|---|---|---|
| ch1 재료·물성 | 6 | 6 | ✅ 완료 (2026-08-30) |
| ch2 소자 | 5 | 5 | ✅ 완료 (2026-08-30) |
| ch3 공정·계측 | 5 | 5 | ✅ 완료 (2026-08-30) |
| ch4 회로·IP | 6 | 6 | ✅ 완료 (2026-08-30, ucie 포함) |
| ch5 설계방법론 | 4 | 4 | ✅ 완료 (2026-08-30) |
| ch6 아키텍처 | 5 | 5 | ✅ 완료 (2026-08-30) |
| ch7 패키징·집적 | 6 | 6 | ✅ 완료 (2026-08-30, chiplet 포함) |
| ch8 시스템·SW | 6 | 6 | ✅ 완료 (2026-08-30) |

**43/43 완료.** 완료 표시는 `analysis/subtopics.json`의 `researched: true`로도 동일하게 추적한다(전량 `true`).

### 전체 문서 목록 (계층순)

**ch1 재료·물성** — [si-crystal-channel](si-crystal-channel.md) · [high-k-metal-gate-dielectric](high-k-metal-gate-dielectric.md) · [cu-low-k-interconnect](cu-low-k-interconnect.md) · [monolayer-semiconductor-channel](monolayer-semiconductor-channel.md)(교차 ch1+ch2) · [ferroelectric-gate-dielectric](ferroelectric-gate-dielectric.md)(교차 ch1+ch2) · [iii-v-ge-channel](iii-v-ge-channel.md)

**ch2 소자** — [finfet-gaa-nanosheet](finfet-gaa-nanosheet.md)(교차 ch1+ch2+ch3) · [cfet](cfet.md)(교차 ch1+ch2+ch3) · [dram-cell-vertical-stacking](dram-cell-vertical-stacking.md)(교차 ch1+ch2+ch3) · [vertical-nand](vertical-nand.md)(교차 ch2+ch3) · [sram-cell](sram-cell.md)(교차 ch2+ch3+ch4)

**ch3 공정·계측** — [euv-lithography](euv-lithography.md) · [atomic-layer-process](atomic-layer-process.md) · [metrology-scatterometry](metrology-scatterometry.md) · [har-etching](har-etching.md) · [lithography-alternatives](lithography-alternatives.md)

## 다음 단계 진행 순서 (2026-08-30 사용자 지시)

사용자 지시: "3번(chiplet/UCIe)은 정리했고, 출처는 확실한 것만 연결, 그림은 간단하게, 대시보드는 이 셋을 정리하고 진행."

1. ✅ chiplet-ucie 분리 완료 — 위 참조.
2.

File: analysis/deepdive/si-crystal-channel.md
---
id: si-crystal-channel
ch: 1
title: 실리콘 결정 채널
appears_in: [1]
---

# 실리콘 결정 채널

## 1. 현재 표준 — 왜 CZ 단결정 실리콘인가

로직·메모리를 통틀어 채널 재료는 사실상 **CZ(Czochralski) 인상법으로 성장한 단결정 실리콘** 하나로 수렴해 있다. 표준이 된 이유는 성능 최적이 아니라 세 가지 물성 조건의 동시 충족이다.

첫째, 밴드갭 1.12 eV(300 K)가 상온 CMOS 동작에 필요한 "충분히 낮은 진성 캐리어 농도 + 8~10자릿수 도핑 조절 폭"을 동시에 만족하는 좁은 구간에 있다. 둘째, 자기 자신의 열산화막(SiO₂)이 계면 결함밀도 D_it ~10¹⁰ cm⁻²eV⁻¹ 수준으로 손쉽게 얻어진다 — 이는 격자정합 문제 없이 게이트 절연을 해결한, 다른 어떤 반도체도 갖지 못한 우연이다. 셋째, 지구 지각에서 두 번째로 풍부한 원소라는 경제성이 300 mm 웨이퍼를 낮은 원가로 대량 공급 가능하게 한다.

CZ법이 FZ(Float-Zone)법을 이긴 것은 순도가 아니라 대구경화 용이성 때문이다. FZ는 산소 오염이 거의 없어 전력반도체·검출기용으로는 여전히 쓰이지만, 도가니 없이 용융대를 유지해야 해서 300 mm급 대구경 성장이 사실상 불가능하다. CZ는 석영 도가니를 쓰는 대신 도가니에서 녹아드는 산소(10¹⁷~10¹⁸ cm⁻³)를 오히려 내부게터링(internal gettering)에 이용해 결함을 웨이퍼 벌크 안으로 가두는 방향으로 공정을 발전시켰다.

## 2. 한계 — 이동도의 물성적 상한

벌크 Si의 상온 전자 이동도는 약 1,350~1,400 cm²/V·s, 정공은 450 cm²/V·s로 격자(phonon) 산란이 지배하는 물성 상한에 가깝다. Uniaxial strain(SiGe S/D 임베디드 에피택시, SMT 스트레스 라이너)으로 20~40% 끌어올린 이후 추가 이득은 로그적으로 둔화됐다. 결정적으로 정공 이동도가 전자의 1/3 수준이라는 비대칭은 CMOS 인버터의 PMOS를 상시 병목으로 고정시킨다.

두 번째 벽은 도가니 유래 산소·탄소 불순물이다. 산소 석출물(oxygen precipitate)은 게터링에는 유리하지만, 표면 근방(디플리션 존)에 남으면 접합 누설의 원인이 되어 STI(shallow trench isolation) 근방 결함밀도 관리가 노드가 내려갈수록 더 까다로워진다. 세 번째는 결정 자체보다 표면 준비 쪽 벽인데, 나노시트·GAA로 채널이 얇아질수록 표면 거칠기(surface roughness scattering)가 이동도 열화의 새로운 지배 항으로 부상하고 있다 — 이는 벌크 물성이 아니라 "결정을 얇게 깎았을 때 드러나는" 새로운 산란 기구라 CZ 결정 품질 개선만으로는 해결되지 않는다.

## 3. 대안 후보 — 무엇이 실리콘 결정 자체를 대체하려 했나

**SOI(Silicon-on-Insulator).** 매몰 산화막(BOX)으로 기판 누설과 접합 커패시턴스를 차단해 FD-SOI(완전공핍형)로 저전력 영역에서 실채택됐다(STMicro, GlobalFoundries, Samsung). 못 푼 문제는 BOX 위 얇은 Si층(수십 nm)의 두께 균일도가 노드가 내려갈수록 Vth 편차로 직결된다는 점과, 방열 경로가 BOX로 막혀 열저항이 벌크 대비 나쁘다는 점이다.

**변형 실리콘(strained-Si-on-insulator).** SiGe 가상기판 위에 인장 변형을 준 Si층을 얹어 전자 이동도를 추가로 끌어올리는 접근인데, SiGe 가상기판의 관통 전위(threading dislocation) 밀도가 여전히 10⁵~10⁶ cm⁻² 수준에 머물러 있어 로직 양산에는 국소적으로만 쓰인다.

**Ge/III-V 채널로의 완전 대체.** [[iii-v-ge-channel]] 참조 — 이동도는 높지만 native oxide 부재·격자부정합 결함이 미해결이라, "채널 결정 자체를 실리콘이 아닌 것으로 바꾼다"는 방향은 아직 로직 주류에 진입하지 못했다.

**2D 채널로의 상위층 대체.** [[monolayer-semiconductor-channel]] 참조 — 실리콘 결정을 대체하는 것이 아니라 3D 적층의 상위층에 병행 배치하는 쪽으로 방향이 정리되고 있다.

## 4. 상위 계층 영향 — 결정 물성이 소자 구조에 강제하는 것

**정공 이동도가 전자의 1/3이라는 비대칭이 소자 계층에 PMOS 핀 개수·나노시트 폭을 NMOS보다 크게 잡는 비대칭 설계를 강제한다**([[finfet-gaa-nanosheet]] 참조). 이는 재료 선택의 문제가 아니라, 실리콘 결정 자체의 밴드 구조(정공 유효질량이 전자보다 큼)에서 오는 근본 제약이라 소자 계층에서 기하학으로만 보정 가능하다.

**표면 거칠기 산란이 나노시트 두께 축소의 실질적 하한을 정한다.** GAA 나노시트가 5 nm 이하로 얇아지면 이동도 열화가 게이트 제어력 향상 이득을 상쇄하기 시작해, 채널 두께를 계속 줄이는 방향의 스케일링이 유효 성능 기준으로는 이미 수익 체감 구간에 들어섰다는 것이 이 소주제가 소자 계층에 넘기는 핵심 제약이다.

**산소 게터링 요구가 웨이퍼 사양(에피 두께, 게터링 레시피)을 공정 계층에 고정시킨다** — 이는 CZ 결정 자체의 트레이드오프(순도 vs 게터링 용량)가 공정 계층의 열처리 시퀀스 설계 자유도를 제한하는 사례다.
